Repository: Li-XuanYi/LLMBO_Para

# LLMBO battery parameter workflow

This repository contains the reusable optimization and evaluation workflow for the research group's measured 21700-cell data. The current approved WarmStart pilot runs [scripts/run_agent_warmstart.py](scripts/run_agent_warmstart.py) with [configs/agent-success-reference-warmstart.json](configs/agent-success-reference-warmstart.json): return real rejection summaries to the parameter-generating Agent and supply two verified complete historical examples as context. Ask directly for up to four proposals per request, stop at eight new complete valid seeds or 20 new returned candidates/five requests, and retain the full prior cost chain. Reference points are not preseeded; copies and near copies are rejected. There is no LLM pool selector or random replacement. See [the current reference-assisted method](docs/agent-success-reference-warmstart.md). The earlier [40-point feedback protocol](docs/agent-rejection-warmstart.md) and [one-shot pure-prompt entry](docs/prompt-only-warmstart.md) remain reproducible. BO defaults to zero for these initialization pilots.

The supplied workbook has four rate sheets (0.5C, 1C, 2C, 3C) and headers I/U/T. I is entirely blank and no time column exists. U is measured voltage; one sample per second is confirmed. T is unused because its unit is unconfirmed and the selected model is isothermal. Reference's 5 Ah capacity gives derived currents of 2.5/5/10/15 A. These are assumptions from the selected design, not measured currents. Real-data optimization runs have completed; reliable evidence of an LLM advantage remains unresolved. The latest fresh 24-point WarmStart comparison produced zero complete four-rate candidates in both arms; [its RMSE audit](docs/audits/warmstart-rmse-comparison-2026-10-15.md) reports partial-rate scores without assigning them a joint objective.

## Environment

Use 64-bit Python 3.12.10 on the current Windows host. The minimal software runtime is pinned in requirements-py312.lock. A separate real-model environment now exists at .venv-pybamm312/Scripts/python.exe with PyBaMM 25.10.2 and CasADi 3.6.7. The implemented backend remains sequential CPU; GPU support requires implementation and numerical comparison. The synthetic demo uses no real battery solver.

From PowerShell at the repository root:

```powershell
Set-Location "D:\Users\aa133\Desktop\LLMBO_Para"
$runPython = "C:\Users\aa133\AppData\Local\Programs\Python\Python312\python.exe"
$env:PYTHONPATH = (Join-Path (Get-Location) "src")
```

The test-and-demo command is:

```powershell
.\scripts\verify.ps1 -PythonExe $runPython
```

It runs unit tests, checks that the incomplete research template is rejected with all missing settings, executes a five-candidate synthetic optimization, reports status and independently recomputes the saved GP/Monte Carlo EI results. Each invocation creates unique folders under runs/. Configuration, source snapshots, commands, environment, input hashes, per-rate curves, errors, model states and acquisition decisions are archived. Verification saves its transcript and every command exit code. Existing runs are never overwritten.

The latest dedicated-environment verification passed 47 tests, including component failure isolation, and the five-candidate synthetic deep audit. Its archive is runs/verification/20261011T061902Z_a9b33dc5. Verification histories remain under runs/verification. The environment's 40 dependency wheels, hashes, installation report, offline command and lock are preserved in the [21700 alignment archive](runs/measured-identification/20261011T021237Z_5c536026feeb_6f940f7b/). The setup below creates a separate minimal software environment.

For a new isolated environment, run the following setup, then use the same $runPython variable for every command below:

```powershell
& $runPython -m venv .venv312
$runPython = (Join-Path (Get-Location) ".venv312\Scripts\python.exe")
& $runPython -m pip install -r requirements-py312.lock
```

The synthetic workflow can also be run directly:

```powershell
$env:PYTHONPATH = (Join-Path (Get-Location) "src")
& $runPython -X utf8 -B -m llmbo_para demo --output runs/synthetic --budget 5
```

The synthetic parameter bounds and voltage offsets in this demo are software fixtures only. They must not be used as scientific cell parameters.

To inventory an input workbook without assigning scientific meaning to its columns, run:

```powershell
& $runPython -X utf8 -B -m llmbo_para inspect-workbook "C:\path\to\true_data.xlsx" --output runs/data-preflight
```

This saves a unique `inspection.json`, the source file hash, invocation and host details. It reports row counts, headers, blank counts and numeric ranges without modifying the source workbook.

Once the research configuration has real values, check it before using any data:

```powershell
& $runPython -X utf8 -B -m llmbo_para validate-config configs/research-template.json

File: docs/audits/21700-electrolyte-calibration-2026-10-11.md
# 21700 实测四倍率 DFN、固定电解液校准与闭环审计

截至本报告：四倍率校准已完成，三个案例全部覆盖完整实测时间，独立结果复算均通过。冻结电解液扩散系数倍率 1.5 供小规模六参数辨识使用。真实 LLMBO 尚未完成：首个请求被网络沙箱阻断，联网重跑又被自动审批拒绝，正在等待实测派生摘要外发的明确授权。不能把下面的校准参数点称为已辨识最优解。

## 已对齐的要求与科学设定

用户确认实测 XLSX 为 21700 电芯，采用 Reference/LLAMBO-master/P2D.ipynb 的 DFN/Chen2020 物理设计，采样间隔 1 s。用户随后同意图中 D_e,n/p 映射到负/正极固相颗粒扩散系数；活性材料体积分数保留图示范围，同时按固定孔隙率筛除不可行点。此次异常出现后，用户明确选择“保持四倍率目标，先核对并校准固定电解液设置（推荐）”。

| 六个辨识变量（内部顺序） | 图示范围 | 变换/可行性 |
|---|---|---|
| 负极活性材料体积分数 | [0.2, 0.8] | 线性；固定孔隙率 0.25，实际最大 0.75 |
| 正极活性材料体积分数 | [0.2, 0.8] | 线性；固定孔隙率 0.335，实际最大 0.665 |
| 负极颗粒扩散系数 | [1e-16, 1e-12] m²/s | log10 |
| 正极颗粒扩散系数 | [1e-16, 1e-12] m²/s | log10 |
| 负极电导率 | [100, 300] S/m | 线性 |
| 正极电导率 | [0.2, 0.8] S/m | 线性 |

Reference 的额定容量为 5 Ah；四倍率电流据此推算为 2.5、5、10、15 A，**不是实测电流**。I 列全空。T 单位未确认，本轮采用等温 298.15 K，不使用 T 作为热输入。固定截止电压 2.5 V，保留 Reference 初始浓度（负极 29866、正极 17038 mol/m³），不通过 initial_soc 重置。四条实测曲线均参与目标，未截短、未外推、未改为三倍率目标。

输入 SHA-256：6c796b3f08156229636b033d3e6ff036ad8ae143525e86c5de16983e5a1483a7。规范副本位于 data/raw/同哈希/true_data.xlsx；原文件和 Reference 不改动。四倍率样本数为 6781、3409、1714、1139，末时刻分别为 6780、3408、1713、1138 s。

## 环境与执行位置

工作目录 D:\Users\aa133\Desktop\LLMBO_Para；机器 SCP；独立解释器 .venv-pybamm312\Scripts\python.exe，Python 3.12.10、PyBaMM 25.10.2、CasADi 3.6.7。依赖 wheel 和 SHA-256 安装锁位于此前 21700 对齐归档；实际下载源为已记录的 Aliyun 镜像。保持 CPU、单 worker、单数值线程，关闭 PyBaMM 遥测。没有修改全局 Python，也没有增加 GPU 路径或并发。

原始受控验证主目录：runs/measured-identification/20261011T034241Z_ae3b9f8abb98_bb29a09f。校准前机器内存负载约 79%，可用约 6.78 GB，D 盘可用约 327.8 GB；校准开始时的实际快照另存 resources-before.json。因此本轮保持顺序执行。

## 原异常定位及修复

1. 原 Casadi safe 设置下，基准候选的 3C 在事件定位阶段发生 IDA_CONV_FAIL。把 dt_max 从 60 s 降到 10 s 后仍失败；未继续盲目重复。改用明确配置的 IDAKLU 后能返回实际短曲线。有效低倍率对照与 Casadi 的最大差异小于 0.03 mV，保留对照数据。
2. IDAKLU 暴露出物理覆盖问题：原基准 2C 约 1703.25 s 截止，3C 约 552.63 s 截止。提高颗粒扩散和电导后，3C 仍只到约 789.28 或 812.44 s。未给这些失败候选编造 RMSE，也未让它们进入 GP。
3. 最大传输参数案例中，电解液最低浓度接近零、浓差过电位约 −0.524 V。40 点网格且更严格容差下截止约 818.88 s，比 20 点网格仅延后约 6.45 s，仍比实测少约 319 s。这不足以证明严格网格收敛，但不能用网格误差解释主要时间缺口。
4. 另外四组活性材料体积分数诊断仍提前截止。这些是定向诊断，不能据此宣称整个六维空间无可行解。用户在了解上述证据后授权固定电解液校准。

IDAKLU 的 t_interp 用于直接输出实测时间点，事件仍可提前终止；配置、单线程及插值设置均显式记录。接口依据 [PyBaMM 25.10.2 IDAKLU 文档](https://docs.pybamm.org/en/v25.10.2/source/api/solvers/idaklu_solver.html)。

## 固定电解液校准

校准目录：runs/electrolyte-calibration/20261011T040957Z_eda2c6f1a4de_fded22c5。校准计划在求解前保存：固定六参数点 [0.75, 0.665, 3.3e-13, 4e-14, 215, 0.4]，依次测试电解液扩散函数倍率 1.25、1.5、2.0。固定正极电导率 0.4 在用户范围内；该点沿用前面受控传输案例，不在这一步搜索六参数。

本地函数核对确认，Chen2020 调用 Nyman2008 浓度多项式：

```text
D_ref(c) = 8.794e-11 (c/1000)^2 - 3.972e-10 (c/1000) + 4.862e-10  [m²/s]
D_fixed(c,T) = alpha * D_ref(c)
```

该实现没有温度依赖。原函数在 1000 mol/m³ 时为 1.7694e-10 m²/s。初始电解液浓度 1000 mol/m³、阳离子迁移数 0.2594、相关 Bruggeman 系数等均未改变。原始函数及来源的独立检查见 reference-electrolyte-inspection.json；官方对应源码为 [Chen2020.py](https://raw.githubusercontent.com/pybamm-team/PyBaMM/v25.10.2/src/pybamm/input/parameters/lithium_ion/Chen2020.py)。

| 固定倍率 alpha | 0.5C RMSE/mV | 1C RMSE/mV | 2C RMSE/mV | 3C RMSE/mV | 四倍率平均/mV | 完整覆盖 |
|---|---:|---:|---:|---:|---:|---|
| 1.25 | 75.412 | 71.777 | 53.142 | 85.144 | 71.368 | 4/4 |
| 1.5 | 76.576 | 75.362 | 68.413 | 49.641 | 67.498 | 4/4 |
| 2.0 | 78.014 | 79.514 | 85.435 | 80.046 | 80.752 | 4/4 |

按求解前保存的“完整覆盖案例中，等权四倍率平均 RMSE 最小”规则选定 1.5，并保存 frozen-pilot-config.json；项目入口副本为 configs/21700-reference-calibrated-pilot.json。这仅是三点试校准中的优选值，未证明全局最优。alpha 使用同一份实测数据选择，属于同数据模型校准，不是独立实测材料属性；后续辨识及科学结论依赖这一固定设置，需要独立工况/数据验证。

进一步在完全相同的六参数点与数值设置下，分别复核 alpha=1 和 1.5 的 3C 内部状态：原设置在 789.2756 s 截止、浓差过电位末值约 −0.513 V；alpha=1.5 到 1138 s 正常结束，电解液最低浓度全程最小约 54.157 mol/m³，浓差过电位末值约 −0.092 V。末端电压 2.7268 V 仍高于实测 2.4975 V，低倍率末端也有明显偏差，说明完整覆盖并不等于拟合完成。保存 NPZ、JSON 与原始复核脚本。

## 真实闭环尝试及待授权范围

冻结配置计划为：2 个 LLM 初始候选 + 2 个 Sobol 候选 + 1 步 Composite EI；候选池 64、MC 抽样 64、GP 超参数搜索 2 轮、种子 20261011。此规模用于验证真实软件闭环，不作为正式科研收敛结果。

首次正式入口预检在临时凭据采集前就要求凭据，未发生 API/求解。修复入口顺序并保留零求解失败归档。随后试运行 runs/measured-pilots/20261011T041240Z_1e15119cefd1_9df156d4 的首个 API 请求在约 0.05 s 返回本地 WinError 10013，provider 未返回回答。按现有降级规则用 Sobol 补足四个初始点；这些点的 16 条倍率曲线均不满足完整覆盖，最终因“至少需要两个完整有效四倍率样本”而无法拟合 GP，剩余 BO 一步尚未规划。

申请联网重跑同一配置时，自动审批明确拒绝实测派生摘要向外部接口的披露，要求人类确认具体 payload。该拒绝发生在进程启动前，未绕过，已通过对话问题申请明确授权。

拟发送到用户指定 https://napi.kid1412.qzz.io/v1/chat/completions 的内容为：电芯标识/形态、Reference 参数化和固定工况、六参数名/单位/范围/变换/孔隙率、额定容量、采样数/放电时长/推算电流与累计电量/名义六参数值；分组任务还会发送有效候选六参数、四倍率 RMSE 和白名单标量残差摘要。它们含实验派生信息。原始 XLSX、逐点电压/电流/时间数组不在线上请求中。完整可审阅的首个请求位于失败 pilot 的 http/warm_start.request.json；凭据只通过 getpass 和进程环境传入，日志不保存认证值。

请求模型为 deepseek-v4-flash；本轮尚未得到 provider 响应，所以不能声称已验证该模型。此前合成任务的服务自报别名不是本轮实测调用证据。

## 全部真实任务计数与验证

| 阶段 | 四倍率候选访问数 | 完整有效候选 | 不完整候选 | 实际倍率求解次数 |
|---|---:|---:|---:|---:|
| 基准及数值恢复/传输对照 | 5 | 0 | 5 | 20 |
| 原始内部状态/网格/体积分数诊断 | — | — | — | 6 |
| 固定电解液三案例 | 3 | 3 | 0 | 12 |
| 网络受阻后 Sobol 降级 pilot | 4 | 0 | 4 | 16 |
| 校准前后同点内部状态复核 | — | — | — | 2 |
| 合计 | 12 | 3 | 9 | 56 |

其中 48 次属于完整四倍率评价尝试，另 8 次是专项诊断，未产生四倍率 GP 标签。归档失败发生在求解前，不计入求解次数。当前运行 0；失败 pilot 未执行 BO 一步；拟重跑 5 候选尚待披露授权。三案例纯求解约 4 秒/候选（约 14–15 候选/分钟），实际端到端还含输入读取、归档和两次 API 等待，授权后的 pilot 预计数分钟；当前等待授权无法给日历完成时间。

41 个回归测试通过，记录 runs/verification/20261011T040750Z_7308eeb4。五候选合成任务和 GP/EI 深度复算通过。三个真实校准案例也全部通过独立深度审计。新固定函数封装验证了系数应用、原工厂不被修改、原函数和缩放实现源码哈希归档、非法系数拒绝。

曲线、指标 CSV、PNG/PDF/SVG 以及三案例审计位于 runs/calibration-figures/20261011T041642Z_205652fd9502_4e25439f。两张图已实际查看；低倍率末端偏差、原 3C 提前终止及校准后浓度恢复均在图中保留。

## 可复现入口

所有命令在项目根目录、指定独立解释器执行；不要调用默认 Python 3.14。下列步骤会建立新目录，不覆盖本轮结果。校准脚本从已归档基准配置出发，可重复生成新三案例和新 frozen-pilot-config.json。

```powershell
Set-Location 'D:\Users\aa133\Desktop\LLMBO_Para'
$runPython = '.\.venv-pybamm312\Scripts\python.exe'
& .\scripts\verify.ps1 -PythonExe (Resolve-Path $runPython).Path
& $runPython -X utf8 -B scripts/calibrate_fixed_electrolyte.py 'runs/measured-identification/20261011T034241Z_ae3b9f8abb98_bb29a09f'
# 在明确允许上述派生摘要外发后，使用新校准归档内的 frozen-pilot-config.json：
& $runPython -X utf8 -B scripts/run_measured_pilot.py 'configs/21700-reference-calibrated-pilot.json'
# 使用命令返回的实际运行目录查看进度、独立复算：
$env:PYTHONPATH = (Join-Path (Get-Location) 'src')
& $runPython -X utf8 -B -m llmbo_para status '<实际运行目录>'
& $runPython -X utf8 -B -m llmbo_para audit-run '<实际运行目录>' --deep --output runs/result-audits
```

API 凭据交互输入、仅驻留当前进程，不写命令和配置。网络权限必须遵守所在运行环境的审批结果。失败物理候选不得通过无变化重试、外推或人为标签“补齐”；应保留失败，定位设置/采样问题，再以独立新配置验证。当前设置没有采用缩小六参数范围、删除 3C 或伪造惩罚值来获得 GP 训练样本。
